Repository: ddkohler/explore_tmm

File: tmm/refractiveindex.info/database/data/other/perovskite/2D%20HOIP/nk/Song-RP2.yml
# this file is part of refractiveindex.info database
# refractiveindex.info database is in the public domain
# copyright and related rights waived via CC0 1.0

REFERENCES: |
    B. Song, J. Hou, H. Wang, S. Sidhik, J. Miao, H. Gu, H. Zhang, S. Liu, Z. Fakhraai, J. Even, J.-C. Blancon, A. D. Mohite, D. Jariwala.
    Determination of dielectric functions and exciton oscillator strength of two-dimensional hybrid perovskites.
    <a href="https://doi.org/10.1021/acsmaterialslett.0c00505"><i>ACS Materials Lett.</i> <b>3</b>, 148-159 (2021)</a>
    (Numerical data kindly provided by Baokun Song)
COMMENTS: |
    Two-dimensional (2D) hybrid organic−inorganic perovskite (HOIP) semiconductor. Ruddlesden–Popper (RP) phase.<br> (BA)<sub>2</sub>(MA)<sub>n-1</sub>Pb<sub>n</sub>I<sub>3n-1</sub>,<br>where BA = CH<sub>3</sub>(CH<sub>2</sub>)<sub>3</sub>NH<sub>3</sub>, MA = CH<sub>3</sub>NH<sub>3</sub>, and n determines the thickness of the lead−iodide perovskite layer.<br><b>n = 2</b>
DATA:
  - type: tabulated nk
    data: |
        3.70914E-01 1.99752E+00 1.01437E+00
        3.72495E-01 2.00821E+00 1.00989E+00
        3.74077E-01 2.01849E+00 1.00514E+00
        3.75658E-01 2.02832E+00 1.00017E+00
        3.77240E-01 2.03765E+00 9.95030E-01
        3.78823E-01 2.04646E+00 9.89770E-01
        3.80405E-01 2.05471E+00 9.84460E-01
        3.81988E-01 2.06239E+00 9.79180E-01
        3.83571E-01 2.06948E+00 9.74010E-01
        3.85153E-01 2.07597E+00 9.69060E-01
        3.86736E-01 2.08187E+00 9.64420E-01
        3.88319E-01 2.08721E+00 9.60200E-01
        3.89902E-01 2.09203E+00 9.56540E-01
        3.91485E-01 2.09641E+00 9.53540E-01
        3.93069E-01 2.10044E+00 9.51330E-01
        3.94653E-01 2.10424E+00 9.50040E-01
        3.96237E-01 2.10797E+00 9.49770E-01
        3.97820E-01 2.11182E+00 9.50620E-01
        3.99404E-01 2.11602E+00 9.52650E-01
        4.00989E-01 2.12084E+00 9.55890E-01
        4.02574E-01 2.12657E+00 9.60330E-01
        4.04157E-01 2.13353E+00 9.65880E-01
        4.05742E-01 2.14207E+00 9.72400E-01
        4.07327E-01 2.15250E+00 9.79630E-01
        4.08911E-01 2.16515E+00 9.87230E-01
        4.10496E-01 2.18027E+00 9.94760E-01
        4.12082E-01 2.19803E+00 1.00166E+00
        4.13667E-01 2.21846E+00 1.00732E+00
        4.15252E-01 2.24144E+00 1.01106E+00
        4.16838E-01 2.26667E+00 1.01217E+00
        4.18423E-01 2.29363E+00 1.01005E+00
        4.20009E-01 2.32160E+00 1.00418E+00
        4.21595E-01 2.34972E+00 9.94270E-01
        4.23180E-01 2.37703E+00 9.80250E-01
        4.24766E-01 2.40257E+00 9.62370E-01
        4.26353E-01 2.42549E+00 9.41120E-01
        4.27939E-01 2.44513E+00 9.17240E-01
        4.29525E-01 2.46107E+00 8.91610E-01
        4.31111E-01 2.47323E+00 8.65160E-01
        4.32699E-01 2.48190E+00 8.38690E-01
        4.34284E-01 2.48727E+00 8.12480E-01
        4.35872E-01 2.48941E+00 7.87210E-01
        4.37459E-01 2.48872E+00 7.63450E-01
        4.39045E-01 2.48572E+00 7.41600E-01
        4.40632E-01 2.48091E+00 7.21860E-01
        4.42220E-01 2.47481E+00 7.04340E-01
        4.43807E-01 2.46787E+00 6.89020E-01
        4.45395E-01 2.46046E+00 6.75830E-01
        4.46983E-01 2.45293E+00 6.64630E-01
        4.48570E-01 2.44555E+00 6.55260E-01
        4.50158E-01 2.43854E+00 6.47550E-01
        4.51745E-01 2.43207E+00 6.41300E-01
        4.53334E-01 2.42629E+00 6.36330E-01
        4.54923E-01 2.42128E+00 6.32470E-01
        4.56511E-01 2.41714E+00 6.29530E-01
        4.58098E-01 2.41391E+00 6.27340E-01
        4.59688E-01 2.41162E+00 6.25750E-01
        4.61276E-01 2.41029E+00 6.24600E-01
        4.62864E-01 2.40992E+00 6.23750E-01
        4.64452E-01 2.41051E+00 6.23060E-01
        4.66041E-01 2.41202E+00 6.22390E-01
        4.67630E-01 2.41444E+00 6.21620E-01
        4.69219E-01 2.41771E+00 6.20640E-01
        4.70809E-01 2.42179E+00 6.19320E-01
        4.72398E-01 2.42661E+00 6.17550E-01
        4.73987E-01 2.43209E+00 6.15250E-01
        4.75576E-01 2.43815E+00 6.12310E-01
        4.77165E-01 2.44469E+00 6.08660E-01
        4.78755E-01 2.45162E+00 6.04210E-01
        4.80345E-01 2.45881E+00 5.98910E-01
        4.81934E-01 2.46614E+00 5.92710E-01
        4.83524E-01 2.47347E+00 5.85580E-01
        4.85113E-01 2.48067E+00 5.77500E-01
        4.86703E-01 2.48760E+00 5.68490E-01
        4.88294E-01 2.49412E+00 5.58550E-01
        4.89884E-01 2.50009E+00 5.47750E-01
        4.91474E-01 2.50536E+00 5.36140E-01
        4.93063E-01 2.50983E+00 5.23810E-01
        4.94655E-01 2.51338E+00 5.10860E-01
        4.96244E-01 2.51591E+00 4.97420E-01
        4.97837E-01 2.51734E+00 4.83620E-01
        4.99427E-01 2.51763E+00 4.69590E-01
        5.01017E-01 2.51674E+00 4.55490E-01
        5.02607E-01 2.51465E+00 4.41470E-01
        5.04198E-01 2.51137E+00 4.27670E-01
        5.05790E-01 2.50694E+00 4.14240E-01
        5.07379E-01 2.50140E+00 4.01320E-01
        5.08971E-01 2.49481E+00 3.89020E-01
        5.10561E-01 2.48725E+00 3.77450E-01
        5.12154E-01 2.47881E+00 3.66710E-01
        5.13743E-01 2.46957E+00 3.56880E-01
        5.15336E-01 2.45965E+00 3.48030E-01
        5.16926E-01 2.44911E+00 3.40210E-01
        5.18517E-01 2.43808E+00 3.33470E-01
        5.20109E-01 2.42664E+00 3.27830E-01
        5.21700E-01 2.41488E+00 3.23320E-01
        5.23292E-01 2.40288E+00 3.19950E-01
        5.24883E-01 2.39073E+00 3.17730E-01
        5.26474E-01 2.37850E+00 3.16660E-01
        5.28066E-01 2.36625E+00 3.16740E-01
        5.29659E-01 2.35403E+00 3.17990E-01
        5.31250E-01 2.34190E+00 3.20400E-01
        5.32844E-01 2.32990E+00 3.24010E-01
        5.34435E-01 2.31807E+00 3.28820E-01
        5.36027E-01 2.30647E+00 3.34890E-01
        5.37620E-01 2.29514E+00 3.42250E-01
        5.39212E-01 2.28412E+00 3.50960E-01
        5.40804E-01 2.27346E+00 3.61100E-01
        5.42396E-01 2.26323E+00 3.72760E-01
        5.43988E-01 2.25351E+00 3.86060E-01
        5.45580E-01 2.24439E+00 4.01160E-01
        5.47172E-01 2.23599E+00 4.18230E-01
        5.48765E-01 2.22850E+00 4.37490E-01
        5.50356E-01 2.22214E+00 4.59210E-01
        5.51949E-01 2.21724E+00 4.83690E-01
        5.53543E-01 2.21428E+00 5.11200E-01
        5.55134E-01 2.21367E+00 5.42060E-01
        5.56727E-01 2.21612E+00 5.76810E-01
        5.58319E-01 2.22268E+00 6.15970E-01
        5.59912E-01 2.23486E+00 6.60020E-01
        5.61505E-01 2.25478E+00 7.09260E-01
        5.63099E-01 2.28536E+00 7.63510E-01
        5.64691E-01 2.33047E+00 8.21650E-01
        5.66283E-01 2.39497E+00 8.80770E-01
        5.67875E-01 2.48414E+00 9.34840E-01
        5.69469E-01 2.60204E+00 9.73160E-01
        5.71061E-01 2.74745E+00 9.79480E-01
        5.72654E-01 2.90772E+00 9.34980E-01
        5.74248E-01 3.05490E+00 8.28920E-01
        5.75840E-01 3.15490E+00 6.72790E-01
        5.77433E-01 3.18927E+00 4.99970E-01
        5.79027E-01 3.16624E+00 3.44650E-01
        5.80619E-01 3.10868E+00 2.23860E-01
        5.82214E-01 3.03757E+00 1.38260E-01
        5.83807E-01 2.96585E+00 8.10400E-02
        5.85400E-01 2.89968E+00 4.44100E-02
        5.86994E-01 2.84120E+00 2.19400E-02
        5.88585E-01 2.79066E+00 9.02000E-03
        5.90179E-01 2.74750E+00 2.46000E-03
        5.91770E-01 2.71108E+00 1.09000E-04
        5.93365E-01 2.68119E+00 0.00000E+00
        5.94959E-01 2.65602E+00 0.00000E+00
        5.96551E-01 2.63405E+00 0.00000E+00
        5.98146E-01 2.61453E+00 0.00000E+00
        5.99737E-01 2.59697E+00 0.00000E+00
        6.01331E-01 2.58101E+00 0.00000E+00
        6.02925E-01 2.56639E+00 0.00000E+00
        6.04518E-01 2.55291E+00 0.00000E+00
        6.06111E-01 2.54042E+00 0.00000E+00
        6.07706E-01 2.52878E+00 0.00000E+00
        6.09298E-01 2.51789E+00 0.00000E+00
        6.10892E-01 2.50767E+00 0.00000E+00
        6.12485E-01 2.49804E+00 0.00000E+00
        6.14078E-01 2.48894E+00 0.00000E+00
        6.15673E-01 2.48032E+00 0.00000E+00
        6.17267E-01 2.47213E+00 0.00000E+00
        6.18860E-01 2.46434E+00 0.00000E+00
        6.20451E-01 2.45691E+00 0.00000E+00
        6.22045E-01 2.44981E+00 0.00000E+00
        6.23638E-01 2.44301E+00 0.00000E+00
        6.25232E-01 2.43649E+00 0.00000E+00
        6.26825E-01 2.43024E+00 0.00000E+00
        6.28420E-01 2.42423E+00 0.00000E+00
        6.30014E-01 2.41844E+00 0.00000E+00
        6.31606E-01 2.41286E+00 0.00000E+00
        6.33199E-01 2.40748E+00 0.00000E+00
        6.34794E-01 2.40228E+00 0.00000E+00
        6.36388E-01 2.39726E+00 0.00000E+00
        6.37979E-01 2.39240E+00 0.00000E+00
        6.39572E-01 2.38769E+00 0.00000E+00
        6.41166E-01 2.38312E+00 0.00000E+00
        6.42758E-01 2.37870E+00 0.00000E+00
        6.44355E-01 2.37440E+00 0.00000E+00
        6.45946E-01 2.37023E+00 0.00000E+00
        6.47539E-01 2.36617E+00 0.00000E+00
        6.49132E-01 2.36222E+00 0.00000E+00
        6.50726E-01 2.35838E+00 0.00000E+00
        6.52318E-01 2.35464E+00 0.00000E+00
        6.53915E-01 2.35100E+00 0.00000E+00
        6.55505E-01 2.34745E+00 0.00000E+00
        6.57100E-01 2.34399E+00 0.00000E+00
        6.58692E-01 2.34061E+00 0.00000E+00
        6.60288E-01 2.33731E+00 0.00000E+00
        6.61877E-01 2.33409E+00 0.00000E+00
        6.63471E-01 2.33094E+00 0.00000E+00
        6.65066E-01 2.32786E+00 0.00000E+00
        6.66657E-01 2.32486E+00 0.00000E+00
        6.68252E-01 2.32191E+00 0.00000E+00
        6.69844E-01 2.31904E+00 0.00000E+00
        6.71437E-01 2.31622E+00 0.00000E+00
        6.73030E-01 2.31346E+00 0.00000E+00
        6.74623E-01 2.31076E+00 0.00000E+00
        6.76216E-01 2.30811E+00 0.00000E+00
        6.77809E-01 2.30552E+00 0.00000E+00
        6.79403E-01 2.30297E+00 0.00000E+00
        6.80996E-01 2.30048E+00 0.00000E+00
        6.82590E-01 2.29804E+00 0.00000E+00
        6.84179E-01 2.29564E+00 0.00000E+00
        6.85772E-01 2.29328E+00 0.00000E+00
        6.87365E-01 2.29097E+00 0.00000E+00
        6.88958E-01 2.28870E+00 0.00000E+00
        6.90550E-01 2.28647E+00 0.00000E+00
        6.92143E-01 2.28429E+00 0.00000E+00
        6.93734E-01 2.28214E+00 0.00000E+00
        6.95329E-01 2.28002E+00 0.00000E+00
        6.96920E-01 2.27795E+00 0.00000E+00
        6.98514E-01 2.27591E+00 0.00000E+00
        7.00108E-01 2.27390E+00 0.00000E+00
        7.01697E-01 2.27193E+00 0.00000E+00
        7.03289E-01 2.26998E+00 0.00000E+00
        7.04884E-01 2.26808E+00 0.00000E+00
        7.06475E-01 2.26620E+00 0.00000E+00
        7.08068E-01 2.26435E+00 0.00000E+00
        7.09657E-01 2.26253E+00 0.00000E+00
        7.11253E-01 2.26074E+00 0.00000E+00
        7.12844E-01 2.25897E+00 0.00000E+00
        7.14433E-01 2.25724E+00 0.00000E+00
        7.16026E-01 2.25553E+00 0.00000E+00
        7.17617E-01 2.25384E+00 0.00000E+00
        7.19212E-01 2.25218E+00 0.00000E+00
        7.20801E-01 2.25055E+00 0.00000E+00
        7.22392E-01 2.24894E+00 0.00000E+00
        7.23987E-01 2.24735E+00 0.00000E+00
        7.25576E-01 2.24578E+00 0.00000E+00
        7.27167E-01 2.24424E+00 0.00000E+00
        7.28762E-01 2.24272E+00 0.00000E+00
        7.30350E-01 2.24122E+00 0.00000E+00
        7.31941E-01 2.23974E+00 0.00000E+00
        7.33534E-01 2.23828E+00 0.00000E+00
        7.35126E-01 2.23685E+00 0.00000E+00
        7.36716E-01 2.23543E+00 0.00000E+00
        7.38304E-01 2.23403E+00 0.00000E+00
        7.39899E-01 2.23265E+00 0.00000E+00
        7.41488E-01 2.23128E+00 0.00000E+00
        7.43079E-01 2.22994E+00 0.00000E+00
        7.44668E-01 2.22861E+00 0.00000E+00
        7.46259E-01 2.22730E+00 0.00000E+00
        7.47852E-01 2.22601E+00 0.00000E+00
        7.49444E-01 2.22473E+00 0.00000E+00
        7.51032E-01 2.22347E+00 0.00000E+00
        7.52624E-01 2.22223E+00 0.00000E+00
        7.54212E-01 2.22100E+00 0.00000E+00
        7.55803E-01 2.21979E+00 0.00000E+00
        7.57391E-01 2.21859E+00 0.00000E+00
        7.58982E-01 2.21740E+00 0.00000E+00
        7.60574E-01 2.21624E+00 0.00000E+00
        7.62164E-01 2.21508E+00 0.00000E+00
        7.63750E-01 2.21394E+00 0.00000E+00
        7.65344E-01 2.21281E+00 0.00000E+00
        7.66930E-01 2.21170E+00 0.00000E+00
        7.68522E-01 2.21060E+00 0.00000E+00
        7.70112E-01 2.20951E+00 0.00000E+00
        7.71699E-01 2.20843E+00 0.00000E+00
        7.73292E-01 2.20737E+00 0.00000E+00
        7.74882E-01 2.20632E+00 0.00000E+00
        7.76469E-01 2.20528E+00 0.00000E+00
        7.78057E-01 2.20425E+00 0.00000E+00
        7.79647E-01 2.20324E+00 0.00000E+00
        7.81234E-01 2.20224E+00 0.00000E+00
        7.82822E-01 2.20124E+00 0.00000E+00
        7.84412E-01 2.20026E+00 0.00000E+00
        7.86004E-01 2.19929E+00 0.00000E+00
        7.87591E-01 2.19833E+00 0.00000E+00
        7.89175E-01 2.19738E+00 0.00000E+00
        7.90766E-01 2.19645E+00 0.00000E+00
        7.92353E-01 2.19552E+00 0.00000E+00
        7.93941E-01 2.19460E+00 0.00000E+00
        7.95530E-01 2.19369E+00 0.00000E+00
        7.97121E-01 2.19279E+00 0.00000E+00
        7.98708E-01 2.19190E+00 0.00000E+00
        8.00296E-01 2.19102E+00 0.00000E+00
        8.01879E-01 2.19015E+00 0.00000E+00
        8.03470E-01 2.18929E+00 0.00000E+00
        8.05056E-01 2.18844E+00 0.00000E+00
        8.06643E-01 2.18759E+00 0.00000E+00
        8.08231E-01 2.18676E+00 0.00000E+00
        8.09820E-01 2.18593E+00 0.00000E+00
        8.11404E-01 2.18511E+00 0.00000E+00
        8.12990E-01 2.18430E+00 0.00000E+00
        8.14576E-01 2.18350E+00 0.00000E+00
        8.16163E-01 2.18271E+00 0.00000E+00
        8.17751E-01 2.18192E+00 0.00000E+00
        8.19335E-01 2.18114E+00 0.00000E+00
        8.20924E-01 2.18037E+00 0.00000E+00
        8.22509E-01 2.17961E+00 0.00000E+00
        8.24095E-01 2.17886E+00 0.00000E+00
        8.25681E-01 2.17811E+00 0.00000E+00
        8.27267E-01 2.17737E+00 0.00000E+00
        8.28854E-01 2.17664E+00 0.00000E+00
        8.30437E-01 2.17591E+00 0.00000E+00
        8.32025E-01 2.17519E+00 0.00000E+00
        8.33608E-01 2.17448E+00 0.00000E+00
        8.35192E-01 2.17378E+00 0.00000E+00
        8.36781E-01 2.17308E+00 0.00000E+00
        8.38366E-01 2.17238E+00 0.00000E+00
        8.39950E-01 2.17170E+00 0.00000E+00
        8.41535E-01 2.17102E+00 0.00000E+00
        8.43120E-01 2.17035E+00 0.00000E+00
        8.44700E-01 2.16968E+00 0.00000E+00
        8.46285E-01 2.16902E+00 0.00000E+00
        8.47871E-01 2.16837E+00 0.00000E+00
        8.49457E-01 2.16772E+00 0.00000E+00
        8.51037E-01 2.16708E+00 0.00000E+00
        8.52623E-01 2.16644E+00 0.00000E+00
        8.54203E-01 2.16581E+00 0.00000E+00
        8.55789E-01 2.16519E+00 0.00000E+00
        8.57375E-01 2.16457E+00 0.00000E+00
        8.58955E-01 2.16396E+00 0.00000E+00
        8.60541E-01 2.16335E+00 0.00000E+00
        8.62121E-01 2.16275E+00 0.00000E+00
        8.63706E-01 2.16215E+00 0.00000E+00
        8.65286E-01 2.16156E+00 0.00000E+00
        8.66871E-01 2.16098E+00 0.00000E+00
        8.68450E-01 2.16039E+00 0.00000E+00
        8.70034E-01 2.15982E+00 0.00000E+00
        8.71618E-01 2.15925E+00 0.00000E+00
        8.73196E-01 2.15868E+00 0.00000E+00
        8.74779E-01 2.15812E+00 0.00000E+00
        8.76362E-01 2.15756E+00 0.00000E+00
        8.77944E-01 2.15701E+00 0.00000E+00
        8.79526E-01 2.15647E+00 0.00000E+00
        8.81101E-01 2.15592E+00 0.00000E+00
        8.82689E-01 2.15539E+00 0.00000E+00
        8.84269E-01 2.15486E+00 0.00000E+00
        8.85848E-01 2.15433E+00 0.00000E+00
        8.87427E-01 2.15381E+00 0.00000E+00
        8.89005E-01 2.15329E+00 0.00000E+00
        8.90589E-01 2.15277E+00 0.00000E+00
        8.92172E-01 2.15226E+00 0.00000E+00
        8.93747E-01 2.15176E+00 0.00000E+00
        8.95329E-01 2.15125E+00 0.00000E+00
        8.96909E-01 2.15076E+00 0.00000E+00
        8.98488E-01 2.15026E+00 0.00000E+00
        9.00067E-01 2.14977E+00 0.00000E+00
        9.01644E-01 2.14929E+00 0.00000E+00
        9.03227E-01 2.14881E+00 0.00000E+00
        9.04803E-01 2.14833E+00 0.00000E+00
        9.06383E-01 2.14786E+00 0.00000E+00
        9.07957E-01 2.14739E+00 0.00000E+00
        9.09535E-01 2.14692E+00 0.00000E+00
        9.11113E-01 2.14646E+00 0.00000E+00
        9.12695E-01 2.14600E+00 0.00000E+00
        9.14270E-01 2.14555E+00 0.00000E+00
        9.15851E-01 2.14510E+00 0.00000E+00
        9.17430E-01 2.14465E+00 0.00000E+00
        9.19001E-01 2.14421E+00 0.00000E+00
        9.20584E-01 2.14377E+00 0.00000E+00
        9.22158E-01 2.14333E+00 0.00000E+00
        9.23732E-01 2.14290E+00 0.00000E+00
        9.25310E-01 2.14247E+00 0.00000E+00
        9.26888E-01 2.14204E+00 0.00000E+00
        9.28463E-01 2.14162E+00 0.00000E+00
        9.30037E-01 2.14120E+00 0.00000E+00
        9.31617E-01 2.14078E+00 0.00000E+00
        9.33187E-01 2.14037E+00 0.00000E+00
        9.34763E-01 2.13996E+00 0.00000E+00
        9.36338E-01 2.13956E+00 0.00000E+00
        9.37917E-01 2.13915E+00 0.00000E+00
        9.39488E-01 2.13875E+00 0.00000E+00
        9.41064E-01 2.13835E+00 0.00000E+00
        9.42638E-01 2.13796E+00 0.00000E+00
        9.44217E-01 2.13757E+00 0.00000E+00
        9.45787E-01 2.13718E+00 0.00000E+00
        9.47363E-01 2.13680E+00 0.00000E+00
        9.48936E-01 2.13642E+00 0.00000E+00
        9.50507E-01 2.13604E+00 0.00000E+00
        9.52084E-01 2.13566E+00 0.00000E+00
        9.53659E-01 2.13529E+00 0.00000E+00
        9.55231E-01 2.13492E+00 0.00000E+00
        9.56801E-01 2.13455E+00 0.00000E+00
        9.58376E-01 2.13418E+00 0.00000E+00
        9.59949E-01 2.13382E+00 0.00000E+00
        9.61520E-01 2.13346E+00 0.00000E+00
        9.63089E-01 2.13311E+00 0.00000E+00
        9.64662E-01 2.13275E+00 0.00000E+00
        9.66234E-01 2.13240E+00 0.00000E+00
        9.67802E-01 2.13205E+00 0.00000E+00
        9.69376E-01 2.13171E+00 0.00000E+00
        9.70948E-01 2.13136E+00 0.00000E+00
        9.72517E-01 2.13102E+00 0.00000E+00
        9.74091E-01 2.13068E+00 0.00000E+00
        9.75662E-01 2.13035E+00 0.00000E+00
        9.77231E-01 2.13001E+00 0.00000E+00
        9.78797E-01 2.12968E+00 0.00000E+00
        9.80368E-01 2.12935E+00 0.00000E+00
        9.81936E-01 2.12903E+00 0.00000E+00
        9.83510E-01 2.12870E+00 0.00000E+00
        9.85073E-01 2.12838E+00 0.00000E+00
        9.86648E-01 2.12806E+00 0.00000E+00
        9.88213E-01 2.12775E+00 0.00000E+00
        9.89783E-01 2.12743E+00 0.00000E+00
        9.91350E-01 2.12712E+00 0.00000E+00
        9.92914E-01 2.12681E+00 0.00000E+00
        9.94483E-01 2.12650E+00 0.00000E+00
        9.96049E-01 2.12620E+00 0.00000E+00
        9.97620E-01 2.12589E+00 0.00000E+00
        9.99188E-01 2.12559E+00 0.00000E+00
        1.01300E+00 2.12303E+00 0.00000E+00
        1.01641E+00 2.12242E+00 0.00000E+00
        1.01981E+00 2.12182E+00 0.00000E+00
        1.02322E+00 2.12123E+00 0.00000E+00
        1.02662E+00 2.12065E+00 0.00000E+00
        1.03003E+00 2.12007E+00 0.00000E+00
        1.03343E+00 2.11951E+00 0.00000E+00
        1.03684E+00 2.11895E+00 0.00000E+00
        1.04025E+00 2.11841E+00 0.00000E+00
        1.04366E+00 2.11787E+00 0.00000E+00
        1.04707E+00 2.11733E+00 0.00000E+00
        1.05047E+00 2.11681E+00 0.00000E+00
        1.05388E+00 2.11629E+00 0.00000E+00
        1.05729E+00 2.11578E+00 0.00000E+00
        1.06070E+00 2.11528E+00 0.00000E+00
        1.06411E+00 2.11478E+00 0.00000E+00
        1.06752E+00 2.11430E+00 0.00000E+00
        1.07093E+00 2.11382E+00 0.00000E+00
        1.07434E+00 2.11334E+00 0.00000E+00
        1.07775E+00 2.11287E+00 0.00000E+00
        1.08116E+00 2.11241E+00 0.00000E+00
        1.08457E+00 2.11196E+00 0.00000E+00
        1.08799E+00 2.11151E+00 0.00000E+00
        1.09140E+00 2.11107E+00 0.00000E+00
        1.09481E+00 2.11063E+00 0.00000E+00
        1.09823E+00 2.11020E+00 0.00000E+00
        1.10164E+00 2.10978E+00 0.00000E+00
        1.10506E+00 2.10936E+00 0.00000E+00
        1.10847E+00 2.10895E+00 0.00000E+00
        1.11189E+00 2.10855E+00 0.00000E+00
        1.11530E+00 2.10814E+00 0.00000E+00
        1.11872E+00 2.10775E+00 0.00000E+00
        1.12213E+00 2.10736E+00 0.00000E+00
        1.12554E+00 2.10698E+00 0.00000E+00
        1.12897E+00 2.10660E+00 0.00000E+00
        1.13238E+00 2.10623E+00 0.00000E+00
        1.13579E+00 2.10586E+00 0.00000E+00
        1.13922E+00 2.10550E+00 0.00000E+00
        1.14263E+00 2.10514E+00 0.00000E+00
        1.14605E+00 2.10479E+00 0.00000E+00
        1.14947E+00 2.10444E+00 0.00000E+00
        1.15289E+00 2.10410E+00 0.00000E+00
        1.15631E+00 2.10376E+00 0.00000E+00
        1.15973E+00 2.10342E+00 0.00000E+00
        1.16314E+00 2.10310E+00 0.00000E+00
        1.16657E+00 2.10277E+00 0.00000E+00
        1.16998E+00 2.10245E+00 0.00000E+00
        1.17340E+00 2.10213E+00 0.00000E+00
        1.17682E+00 2.10182E+00 0.00000E+00
        1.18025E+00 2.10152E+00 0.00000E+00
        1.18368E+00 2.10121E+00 0.00000E+00
        1.18709E+00 2.10092E+00 0.00000E+00
        1.19052E+00 2.10062E+00 0.00000E+00
        1.19394E+00 2.10033E+00 0.00000E+00
        1.19736E+00 2.10004E+00 0.00000E+00
        1.20079E+00 2.09976E+00 0.00000E+00
        1.20421E+00 2.09948E+00 0.00000E+00
        1.20763E+00 2.09921E+00 0.00000E+00
        1.21106E+00 2.09894E+00 0.00000E+00
        1.21448E+00 2.09867E+00 0.00000E+00
        1.21791E+00 2.09841E+00 0.00000E+00
        1.22134E+00 2.09815E+00 0.00000E+00
        1.22477E+00 2.09789E+00 0.00000E+00
        1.22819E+00 2.09764E+00 0.00000E+00
        1.23161E+00 2.09739E+00 0.00000E+00
        1.23504E+00 2.09715E+00 0.00000E+00
        1.23847E+00 2.09690E+00 0.00000E+00
        1.24190E+00 2.09667E+00 0.00000E+00
        1.24532E+00 2.09643E+00 0.00000E+00
        1.24876E+00 2.09620E+00 0.00000E+00
        1.25219E+00 2.09597E+00 0.00000E+00
        1.25561E+00 2.09575E+00 0.00000E+00
        1.25904E+00 2.09552E+00 0.00000E+00
        1.26248E+00 2.09530E+00 0.00000E+00
        1.26591E+00 2.09509E+00 0.00000E+00
        1.26933E+00 2.09488E+00 0.00000E+00
        1.27277E+00 2.09467E+00 0.00000E+00
        1.27620E+00 2.09446E+00 0.00000E+00
        1.27963E+00 2.09425E+00 0.00000E+00
        1.28306E+00 2.09405E+00 0.00000E+00
        1.28649E+00 2.09386E+00 0.00000E+00
        1.28993E+00 2.09366E+00 0.00000E+00
        1.29336E+00 2.09347E+00 0.00000E+00
        1.29680E+00 2.09328E+00 0.00000E+00
        1.30022E+00 2.09309E+00 0.00000E+00
        1.30366E+00 2.09291E+00 0.00000E+00
        1.30709E+00 2.09273E+00 0.00000E+00
        1.31053E+00 2.09255E+00 0.00000E+00
        1.31396E+00 2.09237E+00 0.00000E+00
        1.31740E+00 2.09220E+00 0.00000E+00
        1.32084E+00 2.09203E+00 0.00000E+00
        1.32428E+00 2.09186E+00 0.00000E+00
        1.32771E+00 2.09169E+00 0.00000E+00
        1.33115E+00 2.09153E+00 0.00000E+00
        1.33458E+00 2.09137E+00 0.00000E+00
        1.33803E+00 2.09121E+00 0.00000E+00
        1.34146E+00 2.09105E+00 0.00000E+00
        1.34489E+00 2.09090E+00 0.00000E+00
        1.34834E+00 2.09075E+00 0.00000E+00
        1.35178E+00 2.09060E+00 0.00000E+00
        1.35521E+00 2.09046E+00 0.00000E+00
        1.35866E+00 2.09031E+00 0.00000E+00
        1.36209E+00 2.09017E+00 0.00000E+00
        1.36554E+00 2.09003E+00 0.00000E+00
        1.36898E+00 2.08989E+00 0.00000E+00
        1.37242E+00 2.08976E+00 0.00000E+00
        1.37586E+00 2.08962E+00 0.00000E+00
        1.37930E+00 2.08949E+00 0.00000E+00
        1.38275E+00 2.08936E+00 0.00000E+00
        1.38618E+00 2.08924E+00 0.00000E+00
        1.38963E+00 2.08911E+00 0.00000E+00
        1.39307E+00 2.08899E+00 0.00000E+00
        1.39652E+00 2.08887E+00 0.00000E+00
        1.39995E+00 2.08875E+00 0.00000E+00
        1.40341E+00 2.08863E+00 0.00000E+00
        1.40685E+00 2.08852E+00 0.00000E+00
        1.41029E+00 2.08841E+00 0.00000E+00
        1.41375E+00 2.08830E+00 0.00000E+00
        1.41719E+00 2.08819E+00 0.00000E+00
        1.42063E+00 2.08808E+00 0.00000E+00
        1.42407E+00 2.08798E+00 0.00000E+00
        1.42752E+00 2.08787E+00 0.00000E+00
        1.43098E+00 2.08777E+00 0.00000E+00
        1.43442E+00 2.08767E+00 0.00000E+00
        1.43786E+00 2.08758E+00 0.00000E+00
        1.44131E+00 2.08748E+00 0.00000E+00
        1.44477E+00 2.08738E+00 0.00000E+00
        1.44821E+00 2.08729E+00 0.00000E+00
        1.45165E+00 2.08720E+00 0.00000E+00
        1.45511E+00 2.08711E+00 0.00000E+00
        1.45855E+00 2.08703E+00 0.00000E+00
        1.46201E+00 2.08694E+00 0.00000E+00
        1.46546E+00 2.08686E+00 0.00000E+00
        1.46890E+00 2.08678E+00 0.00000E+00
        1.47236E+00 2.08670E+00 0.00000E+00
        1.47581E+00 2.08662E+00 0.00000E+00
        1.47926E+00 2.08654E+00 0.00000E+00
        1.48271E+00 2.08647E+00 0.00000E+00
        1.48618E+00 2.08639E+00 0.00000E+00
        1.48962E+00 2.08632E+00 0.00000E+00
        1.49308E+00 2.08625E+00 0.00000E+00
        1.49653E+00 2.08618E+00 0.00000E+00
        1.49998E+00 2.08611E+00 0.00000E+00
        1.50344E+00 2.08605E+00 0.00000E+00
        1.50689E+00 2.08598E+00 0.00000E+00
        1.51034E+00 2.08592E+00 0.00000E+00
        1.51381E+00 2.08586E+00 0.00000E+00
        1.51726E+00 2.08580E+00 0.00000E+00
        1.52072E+00 2.08574E+00 0.00000E+00
        1.52418E+00 2.08568E+00 0.00000E+00
        1.52763E+00 2.08563E+00 0.00000E+00
        1.53108E+00 2.08557E+00 0.00000E+00
        1.53455E+00 2.08552E+00 0.00000E+00
        1.53800E+00 2.08547E+00 0.00000E+00
        1.54146E+00 2.08542E+00 0.00000E+00
        1.54492E+00 2.08537E+00 0.00000E+00
        1.54839E+00 2.08532E+00 0.00000E+00
        1.55184E+00 2.08528E+00 0.00000E+00
        1.55530E+00 2.08523E+00 0.00000E+00
        1.55877E+00 2.08519E+00 0.00000E+00
        1.56222E+00 2.08515E+00 0.00000E+00
        1.56567E+00 2.08511E+00 0.00000E+00
        1.56914E+00 2.08507E+00 0.00000E+00
        1.57261E+00 2.08503E+00 0.00000E+00
        1.57606E+00 2.08499E+00 0.00000E+00
        1.57952E+00 2.08496E+00 0.00000E+00
        1.58299E+00 2.08492E+00 0.00000E+00
        1.58645E+00 2.08489E+00 0.00000E+00
        1.58991E+00 2.08486E+00 0.00000E+00
        1.59338E+00 2.08483E+00 0.00000E+00
        1.59685E+00 2.08480E+00 0.00000E+00
        1.60031E+00 2.08477E+00 0.00000E+00
        1.60377E+00 2.08474E+00 0.00000E+00
        1.60724E+00 2.08472E+00 0.00000E+00
        1.61071E+00 2.08469E+00 0.00000E+00
        1.61417E+00 2.08467E+00 0.00000E+00
        1.61762E+00 2.08465E+00 0.00000E+00
        1.62109E+00 2.08463E+00 0.00000E+00
        1.62457E+00 2.08461E+00 0.00000E+00
        1.62803E+00 2.08459E+00 0.00000E+00
        1.63150E+00 2.08457E+00 0.00000E+00
        1.63496E+00 2.08455E+00 0.00000E+00
        1.63844E+00 2.08454E+00 0.00000E+00
        1.64189E+00 2.08453E+00 0.00000E+00
        1.64538E+00 2.08451E+00 0.00000E+00
        1.64884E+00 2.08450E+00 0.00000E+00
        1.65231E+00 2.08449E+00 0.00000E+00
        1.65577E+00 2.08448E+00 0.00000E+00
        1.65925E+00 2.08447E+00 0.00000E+00
        1.66272E+00 2.08446E+00 0.00000E+00
        1.66619E+00 2.08446E+00 0.00000E+00
        1.66966E+00 2.08445E+00 0.00000E+00
        1.67313E+00 2.08445E+00 0.00000E+00
        1.67659E+00 2.08444E+00 0.00000E+00
        1.68007E+00 2.08444E+00 0.00000E+00
        1.68354E+00 2.08444E+00 0.00000E+00
        1.68702E+00 2.08444E+00 0.00000E+00
CONDITIONS:
    substrate: glass
